Repository: Dong-li-y/XRD-Rietveld-Skill-MCP

# XRD Rietveld 精修 · Skill + MCP 宣传包

**版本**：2026-10-12　|　**创建人**：中国科学院大学
**内容**：4 个 GSAS-II Rietveld 精修 Skill + 1 个 GSAS-II MCP 服务器（19 工具）
**用途**：科研协作分享 

---

## 一句话

> 把 GSAS-II 的 Rietveld 精修交给 AI 代理：**Skill 管"怎么修"（流程、判据、口径），MCP 管"能动手"（19 个可调用工具）**，
> 精修 → 判定 → 画图严格分离，每一步都留下可复核的数字与哈希。

---

## 1. 这个包解决什么问题

粉末 XRD 精修的门槛不在"会不会点 GSAS-II"，而在**同类问题反复踩坑**：

| 常见翻车 | 本包的对应设计 |
|---|---|
| 第二相分数没释放，精修"收敛"了但第二相被冻结在初值 | Skill 强制 `set_HAP_refinements({'Scale': True})` 检查点 |
| 直方图标度与相分数同时放开 → SVD 丢参数 | 阶段 01 用直方图标度，阶段 02 起固定标度、释放相分数 |
| 放开 Zero 把宿主晶胞带跑（Zero 与晶胞互相替代） | 强制"零偏移分支"作为比较口径，Zero 场景单列 |
| wR 一直卡在 ~30% 下不来 | 记录 GSAS-II 的 U/V/W 是**方差**参数（FWHM = 2.3548·σ），按 FWHM² 灌入会宽 2.35 倍 |
| 幻影相"改善"拟合，实际是把邻峰吸走 | 线位缺失检验 + 晶胞自走检验 + Rf² 三条件判否 |
| 结果无法复现、多个后台进程互相覆盖输出 | 每样品独立输出树 + 阶段摘要写入代码版本特征 + `.lst` 回读校验 |

---

## 2. 包内容

```
XRD-Rietveld-Skill-MCP-2026-10-12/
├── README.md                       ← 本文件（宣传主页）
├── docs/
│   ├── 01_安装与配置.md             3 步接入 Hermes / Claude Code / Codex / OpenCode
│   ├── 02_工具速查表.md             4 Skill 路由表 + 19 个 MCP 工具参数速查
│   ├── 03_实测案例.md               匿名化方法案例 + MCP 端到端验证（全部为公开样例数据）
│   ├── 04_宣传文案.md               公众号 / 朋友圈 / GitHub 三版现成文案
│   ├── 05_修复记录_MCP_refine.md    打包自检发现的 MCP 缺陷：根因、修复、修前/修后对比
│   └── 06_脱敏说明.md               移除了什么、怎么核查、还剩什么（分享前必读）
├── skills/xrd-rietveld/            4 个 Skill（**脱敏副本**：与打包机本地安装不再逐字节一致，
│                                          本地版本仍保留完整案例数值供自用；差异见 docs/06）
│   ├── gsas-ii-rietveld-refinement/      单相 + 顺序/原位精修（主力，含实测坑库）
│   ├── gsas-ii-multiphase-refinement/    多相 QPA / 相分数（Beta）
│   ├── rietveld-plotting/                出版级精修图（只读 GPX，不回改参数）
│   └── gsas2-xrd-refinement/             GSAS-II 全自动单/多相脚本化流程
├── mcp/gsas2_mcp_server/           MCP 服务器（server.py + 入口 + 修复前原件备份）
├── mcp/examples/e2e_pbso4.py       端到端自检脚本（PbSO4 官方样例）
├── mcp/patches/                    refine 缺陷修复补丁（可直接 review 的 diff）
├── mcp/config/                     可直接粘贴的 MCP 注册片段
├── verify/                         复现脚本 + 公开样例结果（工具清单、结果 JSON、拟合图；
│                                          运行日志与核查报告按要求不随包发布，见 verify/README.md）
├── licences/                       上游许可证（MIT，Li KangYing）
└── 宣传卡.html                     一页式宣传图（浏览器打开，可直接截图）
```

---

## 3. 四个 Skill 分别是什么

| Skill | 定位 | 关键机制 | 本次打包时的真实使用统计 |
|---|---|---|---|
| `gsas-ii-rietveld-refinement` | 单相精修 + 顺序/原位序列 | 强制请求分类 → 分阶段释放 → 结构化审查 → 原子归档（含**实测坑库**，脱敏版） | 被加载 **9 次**，最近一次 **2026-10-12**，被修订 15 版 |
| `gsas2-xrd-refinement` | 全自动脚本流：一条命令跑完单相/多相 | 参数组逐级释放 + 联合递增加参 + 阶段失败自动回退 + 产物 CSV/JSON 齐全 | 被加载 1 次（2026-09-22） |
| `gsas-ii-multiphase-refinement` | 多相精修与定量相分析 QPA（**Beta**） | 12 条强制 QPA 规则：相集状态声明、协方差质量分数、简并规避、可重复性重跑 | 本地尚未加载过（Beta，未用于产出） |
| `rietveld-plotting` | 只读画图：出版级单相/多相/变温/原位图 | GPX 哈希进出一致、Bragg 行按物相分色、wt% 只取 GSAS-II 协方差质量分数 | 本地尚未加载过 |


---

## 4. MCP：19 个工具，AI 代理真正能动手

`python -m gsas2_mcp_server`，纯标准输入输出，无 GUI（`GSASII_HEADLESS=true` + `MPLBACKEND=Agg`）。
本地实测 **TOOL_COUNT = 19**（`verify/mcp_tools_live.txt`）。

| 分组 | 工具 |
|---|---|
| 项目管理 | `create_project` `load_project` `save_project` `project_summary` |
| 数据与结构 | `inspect_data_file` `add_powder_histogram` `add_phase` `list_histograms` `list_phases` |
| 参数设置 | `set_refinement` `set_histogram_params` `set_phase_params` `get_variables` `hold_variable` `free_variable` |
| 精修与结果 | `refine` `get_results` `export_results` `export_plot` |

设计要点：精修配方用 **JSON 字符串**传入（模型不会漏参数）、变量可逐个 `hold/free`（收敛可控）、结果与图像分别导出（数字和图上都留证据）。

---

## 5. 实测战绩（可复核）

### 案例 A：匿名化实战流程（数据未公开，只保留方法）

**问题类型**：一张粉末 XRD 图 + 已定宿主结构，另有 1–2 个候选第二相结构模型，需要判断"候选相是否真的存在"，
而不是"哪个模型 wR 更低"。做法是把判据拆成三条**互相独立、任一条即可否证**的检验：

1. **线位缺失检验**：扣掉宿主能解释的反射后，候选相**必须**出现它自己的两条最强反射；最强线落在本底上 → 否证。
   两条强线若属不同晶面族，"取向择优"不能当借口（取向能压一族，压不了两族）。
2. **晶胞自走检验**：给候选相一个自由晶胞。真结构收敛在参考值附近；**幻影相**会被邻峰吸走 —— 晶胞严重偏离
   参考值、esd 失去约束，比 wR 更早暴露问题。
3. **逐阶段胜负检验**：同图、同峰形参数下跑同一套阶段（推荐 9 阶段，见 `docs/02`），比较"零偏移分支"的胜负，
   并按**参数更少优先**取舍。

**必须写进报告的边界**：粉末 XRD 对散射因子接近的原子不可分辨（只能支持"该结构族存在"，给不出确切化学计量）；
无法归属的残余峰单列为未识别杂相；被否方案连同否证理由留档，避免重复试。

> 这套流程的价值不是"跑出漂亮数字"，而是**允许被数据否证**。案例 A 的样品来源、配比、相名、全部测量值
> 与结构来源文献属未公开课题数据，**已从本包移除**（移除清单与核查方法见 `docs/06_脱敏说明.md`）。

### 案例 B：MCP 服务器端到端自检（打包时实跑，并据此修复了一个缺陷）

按"先跑自检再说能用"的原则执行 `mcp/examples/e2e_pbso4.py`，**第一次运行在第 8 步 `refine` 直接失败**：

```
***** Refinement successful *****        ← GSAS-II 自己说成功
[FAIL] refine: RuntimeError: Refinement failed (GSAS-II returned no result).   ← 包装层判成失败
```

根因两条，都已在 `docs/05` 写清：本版本 `GSASIIscriptable.Project.refine()` **没有 return 语句、恒返回 `None`**，
包装层却把 `None` 当失败信号（→ 该工具在任何情况下都抛错）；同时 GSAS-II 默认只迭代 **3 轮**，
精修实际停在 wR 63.80 %、shift/esd 55.1 却毫无提示。

修复后（改动可 review：`mcp/patches/refine-return-value-fix.patch`，原件已备份）：

| 项 | 修前 | 修后 |
|---|---|---|
| 自检 12 步 | 第 8 步中断 | **12/12 `[OK]`，exit = 0** |
| `refine` 返回 | 异常 | residuals + `max_shift_over_esd` + 未收敛警告 |
| 迭代控制 | 固定 3 轮 | `refine(max_cycles=12)` |

#    "导入 sample.xye 和 phase.cif，按标准阶段跑 Rietveld，报告 Rwp/晶胞/相分数，并做残差峰审计"
```

详细步骤、环境要求、排错表见 **`docs/01_安装与配置.md`**。

---

File: skills/xrd-rietveld/gsas-ii-rietveld-refinement/SKILL.md
---
name: gsas-ii-rietveld-refinement
description: Actively classify a powder-XRD request, then run careful single-pattern, independent-batch, or manifest-driven sequential GSAS-II Rietveld refinement and archive final results without generating figures. Use for GSAS-II/GSAS/EXPGUI powder refinement, Rietveld refinement, XRD refinement, CIF-based refinement, ambiguous multiple-pattern inputs, detector images that may require 1D integration, operando/in-situ/in situ XRD, temperature/time/voltage series, sequential refinement, reducing Rwp without distortion, comparing refined cells, organizing final CIF/XRD/GPX/LST/reports, or cleaning intermediate files. Do not use for plotting or restyling Rietveld figures; use a separate plotting skill.
---

# GSAS-II Rietveld Refinement

Use this skill to classify and then refine either one powder XRD pattern or an ordered series of already integrated one-dimensional patterns with a local GSAS-II installation. Archive only defensible results. Treat Rwp as one diagnostic, not the objective. Use the bundled classifier and deterministic drivers rather than writing a sample-specific script.

## Mandatory first gate: classify the request

Before importing GSAS-II, creating a GPX, selecting refinement parameters, or creating a staging directory:

1. State the proposed category: single pattern, sequential series, independent batch, detector integration required, plotting handoff, or ambiguous.
2. Run `scripts/classify_refinement_request.py` with the supplied pattern, manifest, detector image, or accepted GPX inputs.
3. Continue only when its JSON has `status=ready` and names the intended numerical driver.
4. Stop numerical refinement for `status=blocked`, `status=needs_clarification`, or `status=handoff`.

Do not infer sequential refinement from multiple filenames alone. Multiple patterns without a valid manifest are ambiguous until the user declares an ordered sequence or independent samples. Read `references/refinement-routing.md` for the exact decision table and edge cases.

## Defaults

- Use real GSAS-II through a Python interpreter that can import `GSASIIscriptable`; do not present simulated patterns as refinement. Read `GSASII_PYTHON` and `GSASII_DIR` when configured.
- Use `GSASII_REFINEMENT_STAGING`, or `~/GSAS-II_refinement_staging/` by default, for generated intermediate files.
- Archive final results under `GSASII_REFINEMENT_ARCHIVE/<cif-key>/<sample-id>/`, or `~/GSAS-II_refinement_results/<cif-key>/<sample-id>/` by default.
- Keep the final XRD data, exact instrument file, result/source CIF, selected `.gpx`, `.lst`, report, and manifest together in the same sample folder.
- Keep `candidate_summary.json` and `report_validation.json` with every final archive.
- Do not generate, restyle, copy, or archive Rietveld figures as part of this skill.
- After verifying the final archive, delete the run's process/intermediate files from the skill staging folder. Never delete original source XRD/CIF files.
- Require the user to supply the source CIF and instrument parameter file. Never silently substitute a material-specific structure or a private instrument file.
- For an operando/in-situ series, require a CSV manifest with stable frame IDs, explicit order, pattern paths, and at least one varying experimental coordinate such as time, temperature, voltage, capacity, or state of charge.
- Support ordered one-dimensional patterns only. Do not integrate detector images, control live acquisition, smooth trajectories, or identify unknown phases automatically.

## Required references

Read these as needed:

- `references/refinement-routing.md` at the start of every request.
- `references/workflow.md` for the deterministic branched GSAS-II procedure and portable invocation.
- `references/sequential-workflow.md` for operando/in-situ and other ordered-series refinement.
- `references/sequential-manifest.md` for the required CSV schema and phase-set rules.
- `references/dialectical-review.md` for the mandatory self-debate gate before selecting a final result.
- `references/pitfalls-observed.md` for concrete GSAS-II/Windows traps that were reproduced here (interpreter/binary selection, CIF symop rejection, P1 phases refining six cell parameters, two-phase least-squares collapse, inconsistent parameter-block shapes, no parameter limits, `.lst` vs `.gpx` snapshots, STOE ASCII `.asc` layout).
- `references/archive-policy.md` before final cleanup or moving results.

Use:

- `scripts/classify_refinement_request.py` as the mandatory read-only first gate.
- `scripts/refinement_core.py` for shared routing, manifest preflight, path validation, and category enforcement.
- `scripts/convert_stoe_raw.py` for strictly validated STOE WinXPOW `RAW_1.06Powdat` frames. It exports unsmoothed XYE, verifies duplicated records, preserves source/output hashes and acquisition timestamps, and rejects unknown, truncated, incompatible, or zero-only frames.
- `scripts/build_sequential_manifest.py` to join a frame index with experimental metadata by exact ID/order or bounded nearest time without interpolation.
- `scripts/run_staged_refinement.py` to create the GPX candidates and `candidate_summary.json`.
- `scripts/run_sequential_refinement.py` to stage inputs, refine anchor frames, run forward/reverse staged sequences, and create the sequence run summary.
- `scripts/sequential_audit.py` to extract covariance-backed per-frame results, compare directions, and generate the validated sequence report.
- `scripts/select_sequential_candidate.py` to compare at least two declared sequential models and reject any candidate whose audit is `fail`.
- `scripts/select_refinement_candidate.py` to enforce the safety gate, export the final CIF, and bind selected file hashes into the candidate summary.
- `scripts/build_validate_refinement_report.py` to generate or validate the report, metric labels, and crystallographic uncertainties.
- `scripts/archive_refinement_results.py` to transactionally create the final archive and safely remove staging files.

## Category actions

- `single_pattern_refinement`: use the single-pattern workflow below.
- `sequential_refinement`: read both sequential references and use the sequential workflow.
- `independent_batch_refinement`: execute isolated single-pattern workflows with separate sample IDs, staging directories, reports, and archives. Never propagate parameters between samples.
- `detector_integration_required`: do not call GSAS-II refinement. Request calibrated one-dimensional integration and provenance.
- `plotting_handoff`: do not refine. Route an accepted GPX to `rietveld-plotting`; route heatmaps, waterfalls, and trajectory plots to an appropriate separate visualization workflow.
- `multiple_patterns_ambiguous`, `existing_project_ambiguous`, or any conflict: ask the minimum blocking question and stop.

## Single-pattern workflow

1. Require a recorded `single_pattern_refinement` classification, then inspect XRD format/range/step, CIF space group/cell/occupancy, instrument parameter file, and user sample context.
2. Create a new run staging directory. Never work directly in the final archive.
3. Run `run_staged_refinement.py --plan-only` and record whether the instrument U/V/W profile is calibrated or uncalibrated.
4. Run the deterministic driver. It must lock the instrument profile first, refine scale/background, then branch from the same baseline into cell-only, Zero-only, simultaneous cell+Zero, cell-then-Zero, and Zero-then-cell sensitivity cases.
5. Release W or U/V/W only after geometry sensitivity. Free U/V/W is exploratory and forbidden with an uncalibrated profile.
6. Do not freely refine atom coordinates, element occupancies, vacancy content, or dopant occupancy unless there is independent evidence and constraints.
7. Read `candidate_summary.json`. Audit convergence, correlations, Durbin-Watson, cell/Zero path dependence, and full-range positive residual peaks.
8. For each candidate, write a short dialectical review: why the fit improved, why it might be false, and whether it survives.
9. Select one conservative final with `select_refinement_candidate.py`. Prefer the physically stable result over the lowest Rwp; never select a candidate that fails the automatic safety gate.
10. Generate the canonical report and require `report_validation.json` to have `status=pass`.
11. Archive with `archive_refinement_results.py`. It validates every required input, copies to a sibling temporary directory, verifies source/destination hashes, then atomically installs or replaces the archive.
12. Verify the final manifest before staging cleanup. If the user separately requests a figure, hand the final `.gpx` path to `rietveld-plotting` after refinement and cleanup are complete.

## Sequential workflow

1. Require a recorded `sequential_refinement` classification. Run strict one-dimensional pattern preflight, validate every source hash, and classify metadata as time-synchronized, ordered experimental coordinates, or deliberate file-order-only exploratory data. For STOE WinXPOW `RAW_1.06Powdat`, convert with `convert_stoe_raw.py` first and keep `stoe_conversion_audit.json`; never treat a proprietary binary file as an integrated text pattern without validated conversion.
2. When diffraction and electrochemical metadata are separate, build the manifest with `build_sequential_manifest.py`. Use exact ID/order matching when possible; otherwise require an explicit maximum time delta. Never interpolate missing metadata.
3. Run `run_sequential_refinement.py --plan-only`. Declare whether the instrument profile is calibrated. Production sequences keep the supplied profile locked.
4. Refine start, middle, end, requested, and every phase-set-boundary anchor. Endpoint failure blocks propagation. Accepted internal anchors become real checkpoints; a rejected internal anchor remains diagnostic and is not used as a seed.
5. Partition both directions into checkpoint segments. Continue independent segments after a local GSAS-II exception, preserving failed segments as partial evidence rather than discarding the entire run.
6. Use one recorded global reference cell in both directions. Convert each checkpoint anchor's cell to an equivalent initial HAP `Dij/HStrain` offset, keep global `Cell` fixed, and never erase a real checkpoint lattice state by copying only the global cell.
7. Run deterministic stages: stable background/scale/Dij first; optional sample displacement second; constrained phase fractions and justified size/microstrain third; optional atomic X/U terms last. Repeat a stage at most the declared number of passes while final-cycle shift/esd remains above 1.
8. Treat phase fractions as constrained quantities. Phase-set changes create checkpoint boundaries; a segment that crosses a phase-set change cannot refine one common fraction constraint. Atomic X/U refinement requires an explicit justification plus pre-atomic Nobs/Nvars and correlation gates.
9. Require every requested stage to contain its expected variable family and all frames. Missing frames, nonconvergence, SVD failure, frozen variables, or a major persistent positive residual are hard failures.
10. Read `sequential_audit.json`. Direction sensitivity, high correlation, final-cycle shift/esd above 1, missing formal fraction ESDs, and robust trajectory discontinuities remain `review`. Total-run `Max shft/sig` is provenance, not a substitute for the final-cycle value.
11. Compare plausible declared models with `select_sequential_candidate.py`; it rejects `fail`, prefers `pass` over `review`, then minimizes review burden and forward/reverse sensitivity above the predeclared tolerance. Direction deltas within tolerance are treated as equivalent before considering median Rwp.
12. Keep the exact manifest, synchronization audit, instrument file, CIFs, patterns, input hashes, checkpoint segments, both directions, per-stage snapshots, CSV/JSON results, audit, report, and validation. Do not generate a figure.

## Stop rules

Stop or ask the user before claiming a final structural conclusion when:

- Major peaks are unexplained by the current phase model.
- A residual audit finds large positive observed-minus-calculated peaks that are not accounted for by the current phase model, even when Rwp is numerically low.
- The imported instrument file has unusual assumptions such as `I(L2)/I(L1)=0` for a Cu Kalpha pattern and no calibrated instrument file was supplied.
- A candidate lowers Rwp through negative/nonphysical profile terms, severe SVD warnings, correlation at or above 95%, or background swallowing real peaks.
- A sequential endpoint anchor fails its gate, a stage does not refine the variables it claims to refine, or forward/reverse results show unresolved path dependence beyond the declared tolerances.
- A frame discontinuity cannot yet be distinguished between a real transition, a bad frame, and model failure. Preserve it and request scientific review; never smooth it away.
- The user wants dopant occupancy, vacancy content, or quantitative phase fractions without constraints and independent composition evidence.
- GSAS-II GUI has the same `.gpx` open; tell the user to reopen the saved project rather than saving the stale window.

## Reporting requirements

Every final report must include:

- The mandatory request classification, its input evidence, and the selected driver.
- Input paths and whether refinement used real GSAS-II.
- Space group, CIF/source model, instrument parameters, 2theta range, and staged parameter order.
- Final Rwp, Rp, R-bkg, wR-bkg, RF, RF², and GOF when available. Never use ambiguous `Rb` or `wRb` labels.
- Cell, Zero, and other refined values formatted from the GPX covariance as `value(esd)`, not hand-counted parentheses.
- The instrument-profile calibration declaration and the cell/Zero sensitivity comparison.
- Residual-peak audit: list the most important unexplained positive residual peaks, or explicitly state that no major residual peaks remain visible.
- Cleanup status: confirm process/intermediate files were deleted from staging, or explain why cleanup was intentionally deferred.
- A dialectical review table for accepted and rejected candidates.
- Paths and hashes for `candidate_summary.json` and the passing `report_validation.json`.
- A clear evidence boundary: what the refinement supports, what it does not prove, and what follow-up evidence is needed.
- An explicit statement that this skill did not generate a figure.

For a sequential result, also include:

- Manifest hash, frame count/order, independent-variable fields, phase-set declarations, and staged input-bundle hash.
- Anchor-frame metrics and gate results.
- Forward/reverse completion and per-frame Rwp, GOF, cells with covariance-derived uncertainties, phase fractions where constrained, frozen variables, and maximum correlations.
- Direction-sensitivity tolerances, continuity flags, and a clear `pass`, `review`, or `fail` distinction.
