Repository: Dong-li-y/XRD-Rietveld-Skill-MCP

# XRD Rietveld 精修 · Skill + MCP 宣传包

**版本**：2026-10-12　|　**创建人**：中国科学院大学
**内容**：4 个 GSAS-II Rietveld 精修 Skill + 1 个 GSAS-II MCP 服务器（19 工具）
**用途**：科研协作分享 

---

## 一句话

> 把 GSAS-II 的 Rietveld 精修交给 AI 代理：**Skill 管"怎么修"（流程、判据、口径），MCP 管"能动手"（19 个可调用工具）**，
> 精修 → 判定 → 画图严格分离，每一步都留下可复核的数字与哈希。

---

## 1. 这个包解决什么问题

粉末 XRD 精修的门槛不在"会不会点 GSAS-II"，而在**同类问题反复踩坑**：

| 常见翻车 | 本包的对应设计 |
|---|---|
| 第二相分数没释放，精修"收敛"了但第二相被冻结在初值 | Skill 强制 `set_HAP_refinements({'Scale': True})` 检查点 |
| 直方图标度与相分数同时放开 → SVD 丢参数 | 阶段 01 用直方图标度，阶段 02 起固定标度、释放相分数 |
| 放开 Zero 把宿主晶胞带跑（Zero 与晶胞互相替代） | 强制"零偏移分支"作为比较口径，Zero 场景单列 |
| wR 一直卡在 ~30% 下不来 | 记录 GSAS-II 的 U/V/W 是**方差**参数（FWHM = 2.3548·σ），按 FWHM² 灌入会宽 2.35 倍 |
| 幻影相"改善"拟合，实际是把邻峰吸走 | 线位缺失检验 + 晶胞自走检验 + Rf² 三条件判否 |
| 结果无法复现、多个后台进程互相覆盖输出 | 每样品独立输出树 + 阶段摘要写入代码版本特征 + `.lst` 回读校验 |

---

## 2. 包内容

```
XRD-Rietveld-Skill-MCP-2026-10-12/
├── README.md                       ← 本文件（宣传主页）
├── docs/
│   ├── 01_安装与配置.md             3 步接入 Hermes / Claude Code / Codex / OpenCode
│   ├── 02_工具速查表.md             4 Skill 路由表 + 19 个 MCP 工具参数速查
│   ├── 03_实测案例.md               匿名化方法案例 + MCP 端到端验证（全部为公开样例数据）
│   ├── 04_宣传文案.md               公众号 / 朋友圈 / GitHub 三版现成文案
│   ├── 05_修复记录_MCP_refine.md    打包自检发现的 MCP 缺陷：根因、修复、修前/修后对比
│   └── 06_脱敏说明.md               移除了什么、怎么核查、还剩什么（分享前必读）
├── skills/xrd-rietveld/            4 个 Skill（**脱敏副本**：与打包机本地安装不再逐字节一致，
│                                          本地版本仍保留完整案例数值供自用；差异见 docs/06）
│   ├── gsas-ii-rietveld-refinement/      单相 + 顺序/原位精修（主力，含实测坑库）
│   ├── gsas-ii-multiphase-refinement/    多相 QPA / 相分数（Beta）
│   ├── rietveld-plotting/                出版级精修图（只读 GPX，不回改参数）
│   └── gsas2-xrd-refinement/             GSAS-II 全自动单/多相脚本化流程
├── mcp/gsas2_mcp_server/           MCP 服务器（server.py + 入口 + 修复前原件备份）
├── mcp/examples/e2e_pbso4.py       端到端自检脚本（PbSO4 官方样例）
├── mcp/patches/                    refine 缺陷修复补丁（可直接 review 的 diff）
├── mcp/config/                     可直接粘贴的 MCP 注册片段
├── verify/                         复现脚本 + 公开样例结果（工具清单、结果 JSON、拟合图；
│                                          运行日志与核查报告按要求不随包发布，见 verify/README.md）
├── licences/                       上游许可证（MIT，Li KangYing）
└── 宣传卡.html                     一页式宣传图（浏览器打开，可直接截图）
```

---

## 3. 四个 Skill 分别是什么

| Skill | 定位 | 关键机制 | 本次打包时的真实使用统计 |
|---|---|---|---|
| `gsas-ii-rietveld-refinement` | 单相精修 + 顺序/原位序列 | 强制请求分类 → 分阶段释放 → 结构化审查 → 原子归档（含**实测坑库**，脱敏版） | 被加载 **9 次**，最近一次 **2026-10-12**，被修订 15 版 |
| `gsas2-xrd-refinement` | 全自动脚本流：一条命令跑完单相/多相 | 参数组逐级释放 + 联合递增加参 + 阶段失败自动回退 + 产物 CSV/JSON 齐全 | 被加载 1 次（2026-09-22） |
| `gsas-ii-multiphase-refinement` | 多相精修与定量相分析 QPA（**Beta**） | 12 条强制 QPA 规则：相集状态声明、协方差质量分数、简并规避、可重复性重跑 | 本地尚未加载过（Beta，未用于产出） |
| `rietveld-plotting` | 只读画图：出版级单相/多相/变温/原位图 | GPX 哈希进出一致、Bragg 行按物相分色、wt% 只取 GSAS-II 协方差质量分数 | 本地尚未加载过 |


---

## 4. MCP：19 个工具，AI 代理真正能动手

`python -m gsas2_mcp_server`，纯标准输入输出，无 GUI（`GSASII_HEADLESS=true` + `MPLBACKEND=Agg`）。
本地实测 **TOOL_COUNT = 19**（`verify/mcp_tools_live.txt`）。

| 分组 | 工具 |
|---|---|
| 项目管理 | `create_project` `load_project` `save_project` `project_summary` |

#    "导入 sample.xye 和 phase.cif，按标准阶段跑 Rietveld，报告 Rwp/晶胞/相分数，并做残差峰审计"
```

详细步骤、环境要求、排错表见 **`docs/01_安装与配置.md`**。

---

# verify/ — 复现与核查（本目录只放可复现的东西）

本目录**不含运行日志、不含内部核查报告**（按作者要求：日志不对外）。只保留：

| 文件 | 用途 |
|---|---|
| `mcp_tools_live.txt` | MCP 工具清单（19 个工具名，活体导出） |
| `rerun_converged_max_cycles.py` | 复现"两阶段收敛到 wR 12.87 %"：直接用 MCP 工具函数驱动 GSAS-II 官方 PbSO₄ 样例 |
| `probe_gpx_state.py` | 读回任意 `.gpx`，打印残差与 `Controls` 关键项（含 `max cyc`） |
| `e2e_out_after_fix/`、`e2e_out_converged/` | 上述运行留下的**结果文件**（`pbso4_results*.json` + 拟合图 PNG），公开样例数据 |
| `sanitize_paths.py` | 把包内文本里的本机绝对路径替换为占位符（用户名用 `expanduser` 推导，脚本内无真实路径） |
| `backup_local_skill.py` | 把本机 skill 的"改动前原件"备份到**包外**（`../_skill_backups_<日期>/`） |
| `diff_local_vs_package.sh` | 核对"本机全量"与"包内脱敏版"的哈希差异，确认本机未被改动 |
| `leak_scan.sh` | 按**包外**关键词表逐组扫描包内文本，确认无课题组数据/测量值/项目名/用户名路径 |
| `move_logs_outside.sh` | 把运行日志与核查报告移出包外（保持本包"只有可复现内容"） |
| `run_all_checks.sh` | 一条命令串起：备份 → 本机/包内比对 → 脱敏核查 → 密钥样式检查 → 重建清单与 zip → 交付校验 |
| `finalize_package.sh` / `verify_zip.sh` / `make_patch.sh` | 重建 sha256 清单与 zip / 解压回比校验 / 重新生成 MCP 修复补丁 |

## 日志与报告放在哪

运行日志、脱敏核查报告、本机/包内差异报告都写在**包外**：

```
<WORKSPACE>/
├── XRD-Rietveld-Skill-MCP-2026-10-12/     ← 本包（对外）
├── _evidence_20261012/                    ← 运行日志 + 核查报告（本机留存，不发布）
│   ├── mcp_e2e_pbso4_run.log              修前失败原文
│   ├── mcp_e2e_pbso4_AFTER_FIX.log        修后 12/12 步
│   ├── mcp_e2e_converged.log              两阶段收敛过程
│   ├── probe_gpx_state.log                读回 .gpx 的客观状态
│   ├── leak_scan_after_sanitize.txt       脱敏核查结果
│   └── local_vs_package_diff.txt          本机 vs 包内 逐文件哈希
├── _sanitize_keywords.txt                 ← 脱敏核查关键词表（刻意不入包）
└── _skill_backups_20261012/               ← 本机 skill 的改动前原件
```

想重新生成上面任何一项：直接跑对应脚本（`leak_scan.sh`、`diff_local_vs_package.sh`、`backup_local_skill.py`、`rerun_converged_max_cycles.py`）。
脚本里没有任何真实路径，路径由脚本自身位置与 `~` 推导。

## 一次性全查

```bash
bash verify/run_all_checks.sh
```

File: verify/e2e_out_converged/pbso4_results_converged.json
{
  "residuals": {
    "PWDR PBSO4.XRA Bank 1": {
      "wR": 12.865041,
      "R": 9.957201,
      "wRmin": 4.78675,
      "GOF": 2.6876
    }
  },
  "phases": {
    "PbSO4": {
      "cell": {
        "length_a": 8.481861,
        "length_b": 5.399835,
        "length_c": 6.961628,
        "angle_alpha": 90.0,
        "angle_beta": 90.0,
        "angle_gamma": 90.0,
        "volume": 318.847055
      },
      "cell_esd": {
        "length_a": 0.000138,
        "length_b": 9e-05,
        "length_c": 0.000116,
        "angle_alpha": 0.0,
        "angle_beta": 0.0,
        "angle_gamma": 0.0,
        "volume": 0.010601
      },
      "atoms": [
        {
          "label": "Pb",
          "element": "Pb",
          "type": "Pb",
          "coordinates": [
            0.1882,
            0.25,
            0.167
          ],
          "occupancy": 1.0,
          "uiso": 0.01,
          "refinement_flags": ""
        },
        {
          "label": "S",
          "element": "S",
          "type": "S",
          "coordinates": [
            0.063,
            0.25,
            0.686
          ],
          "occupancy": 1.0,
          "uiso": 0.01,
          "refinement_flags": ""
        },
        {
          "label": "O1",
          "element": "O",
          "type": "O",
          "coordinates": [
            -0.095,
            0.25,
            0.6
          ],
          "occupancy": 1.0,
          "uiso": 0.01,
          "refinement_flags": ""
        },
        {
          "label": "O2",
          "element": "O",
          "type": "O",
          "coordinates": [
            0.181,
            0.25,
            0.543
          ],
          "occupancy": 1.0,
          "uiso": 0.01,
          "refinement_flags": ""
        },
        {
          "label": "O3",
          "element": "O",
          "type": "O",
          "coordinates": [
            0.085,
            0.026,
            0.806
          ],
          "occupancy": 1.0,
          "uiso": 0.01,
          "refinement_flags": ""
        }
      ]
    }
  }
}
